Repository: materialsgenomefoundation/kawin

# kawin

Python implementation of the Kampmann-Wagner Numerical (KWN) model to predict precipitate nucleation and growth behavior. This package couples with pycalphad to perform thermodynamic and kinetic calculations.

Notes
-----
There are some API changes between kawin 0.3.0 and 0.2.0. Please see the examples for more details.

Examples
--------
Examples on Jupyter notebooks can be found on [NBViewer](https://nbviewer.org/github/materialsgenomefoundation/kawin/tree/main/examples/).

File: examples/mobility_fitting/datasets/equilibrium/Dnkj_1273_Heumann1972.json
{
	"components": ["CU", "NI", "VA"],
	"phases": ["FCC_A1"],
	"ref_el": ["CU"],
	"dependent_el": ["NI", "NI"],
	"conditions": {
		"P": 101325,
		"T": 1273,
		"X_CU": [
            0.047,
            0.101,
            0.155,
            0.201,
            0.250,
            0.299,
            0.358,
            0.400,
            0.454,
            0.507,
            0.556,
            0.603,
            0.655,
            0.703,
            0.757,
            0.806,
            0.858,
            0.905,
            0.931,
            0.956,
            0.981
        ]
	},
	"output": "INTER_DIFF",
	"values": [[[
        1.546E-15,
        1.670E-15,
        2.046E-15,
        2.232E-15,
        2.276E-15,
        2.657E-15,
        3.319E-15,
        3.875E-15,
        4.567E-15,
        5.332E-15,
        6.285E-15,
        6.924E-15,
        8.904E-15,
        1.091E-14,
        1.458E-14,
        1.931E-14,
        2.762E-14,
        3.484E-14,
        3.989E-14,
        4.480E-14,
        4.840E-14             
         ]]],
	"reference": "Heumann1972"
}

File: examples/mobility_fitting/datasets/equilibrium/Dnkj_1273_Iijima1982.json
{
        "components": ["CU", "NI", "VA"],
	"phases": ["FCC_A1"],
	"ref_el": ["CU"],
	"dependent_el": ["NI", "NI"],
	"conditions": {
		"P": 101325,
		"T": 1273,
		"X_CU": [
            0.098,
            0.128,
            0.162,
            0.209,
            0.245,
            0.277,
            0.316,
            0.358,
            0.402,
            0.420,
            0.461,
            0.470,
            0.514,
            0.530,
            0.577,
            0.623,
            0.649,
            0.683,
            0.706,
            0.744,
            0.768,
            0.798,
            0.827,
            0.845,
            0.857,
            0.878,
            0.917,
            0.926,
            0.949                        
        ]
	},
	"output": "INTER_DIFF",
	"values": [[[
        1.787E-15,
        2.046E-15,
        1.875E-15,
        2.106E-15,
        1.931E-15,
        2.843E-15,
        2.298E-15,
        2.927E-15,
        3.351E-15,
        4.146E-15,
        3.986E-15,
        5.043E-15,
        5.215E-15,
        6.561E-15,
        7.547E-15,
        8.071E-15,
        1.068E-14,
        1.292E-14,
        1.598E-14,
        1.767E-14,
        2.211E-14,
        2.660E-14,
        3.025E-14,
        3.764E-14,
        4.735E-14,
        5.570E-14,
        5.923E-14,
        8.619E-14,
        9.804E-14                             
         ]]],
	"reference": "Iijima1982"
}
