Repository: materialsgenomefoundation/kawin

# kawin

Python implementation of the Kampmann-Wagner Numerical (KWN) model to predict precipitate nucleation and growth behavior. This package couples with pycalphad to perform thermodynamic and kinetic calculations.

Notes
-----
There are some API changes between kawin 0.3.0 and 0.2.0. Please see the examples for more details.

Examples
--------
Examples on Jupyter notebooks can be found on [NBViewer](https://nbviewer.org/github/materialsgenomefoundation/kawin/tree/main/examples/).

File: paper_scripts/NiCrAl2.tdb
	

$**************************************************************************
$ Ni-Cr-Al database taken from MatCalc's open Ni database
$ Elements - Ni, Cr, Al, VA
$ Phases - FCC_A1, LIQUID, BCC_A2, GAMMA_PRIME
$**************************************************************************
$Element     Standard state   mass [g/mol]    enthalpy_298    entropy_298
ELEMENT VA   VACUUM            0.0                0.00            0.00      !
ELEMENT AL   FCC_A1           26.98154         4540.0            28.30      !
ELEMENT CR   BCC_A2           51.996           4050.0            23.5429    !
ELEMENT NI   FCC_A1           58.69            4787.0            29.7955    !
$
$***************************************************************************
$
$ C) Gibbs energy functions
$
$***************************************************************************
$
$ ###########################################################
$             SER (Standard elements references)
$ ###########################################################
$
FUNCTION GHSERAL
 273.00 -7976.15+137.093038*T-24.3671976*T*LN(T)
 -1.884662E-3*T**2-0.877664E-6*T**3+74092*T**(-1); 700.00  Y
 -11276.24+223.048446*T-38.5844296*T*LN(T)
 +18.531982E-3*T**2-5.764227E-6*T**3+74092*T**(-1); 933.47  Y
 -11278.378+188.684153*T-31.748192*T*LN(T)-1.231E+28*T**(-9); 6000.00  N
REF:0 !
FUNCTION GHSERCR
 273.00 -8856.94+157.48*T-26.908*T*LN(T)
 +0.00189435*T**2-1.47721E-6*T**3+139250*T**(-1); 2180.00  Y
 -34869.344+344.18*T-50*T*LN(T)-2.88526E+32*T**(-9); 6000.00  N
REF:0 !
FUNCTION GHSERNI
 273.00 -5179.159+117.854*T-22.096*T*LN(T)-4.8407E-3*T**2; 1728.00  Y
 -27840.655+279.135*T-43.10*T*LN(T)+1.12754E+31*T**(-9); 6000.00  N
REF:0 !
$
$ ###########################################################
$           Gibbs energy functions other than SER
$ ###########################################################
$
$ bcc
FUNCTION GALBCC
 273.00 +10083-4.813*T+GHSERAL#; 6000.00  N
REF:0 !
FUNCTION GNIBCC
 273.00 +8715.084-3.556*T+GHSERNI#; 6000.00  N
REF:0 !
$ fcc
FUNCTION GCRFCC
 273.00 +7284+0.163*T+GHSERCR#; 6000.00  N
REF:0 !
$
FUNCTION UNDEF
273.00 +1e-8; 6000.00  N !
$
$**************************************************************************
$**************************************************************************
$
$ D) Thermodynamic model parameters for phases
$
$**************************************************************************
$**************************************************************************
$
$###########################################################################
$                   THERMODYNAMIC PARAMETERS: LIQUID
$###########################################################################
$
 TYPE-DEF % SEQ * !
 PHASE LIQUID % 1  1.0 > >> 6 !
    CONSTITUENT LIQUID : AL,CR,NI% : !
$-------------------------------------------------------------------
$ liquid pure elements
$-------------------------------------------------------------------
PARAMETER G(LIQUID,AL;0)
 273.00 +11005.029-11.841867*T+7.934E-20*T**7+GHSERAL#; 933.47  Y
 +10482.382-11.253974*T+1.231E+28*T**(-9)+GHSERAL#; 6000.00  N
REF:0 !
PARAMETER G(LIQUID,CR;0)
 273.00 +24339.955-11.420225*T+2.37615E-21*T**7+GHSERCR#; 2180.00  Y
 +18409.36-8.563683*T+2.88526E+32*T**(-9)+GHSERCR#; 6000.00  N
REF:0 !
PARAMETER G(LIQUID,NI;0)
 273.00 +16414.686-9.397*T-3.82318E-21*T**7+GHSERNI#; 1728.00  Y
 +18290.88-10.537*T-1.12754E+31*T**(-9)+GHSERNI#; 6000.00  N
REF:0 !
$-------------------------------------------------------------------
$ liquid binary interactions
$-------------------------------------------------------------------
PARAMETER L(LIQUID,AL,CR;0) 273.00 -29000; 6000.00  N
REF:92 !
PARAMETER L(LIQUID,AL,CR;1) 273.00 -11000; 6000.00  N
REF:92 !
PARAMETER L(LIQUID,AL,NI;0) 273.00 -207109.28+41.31501*T; 6000.00  N
REF:89 !
PARAMETER L(LIQUID,AL,NI;1) 273.00 -10185.79+5.8714*T; 6000.00  N
REF:89 !
PARAMETER L(LIQUID,AL,NI;2) 273.00 +81204.81-31.95713*T; 6000.00  N
REF:89 !
PARAMETER L(LIQUID,AL,NI;3) 273.00 +4365.35-2.51632*T; 6000.00  N
REF:89 !
PARAMETER L(LIQUID,AL,NI;4) 273.00 -22101.64+13.16341*T; 6000.00  N
REF:89 !
PARAMETER L(LIQUID,CR,NI;0) 273.00 +318-7.3318*T; 6000.00  N
REF:11 !
PARAMETER L(LIQUID,CR,NI;1) 273.00 +16941-6.3696*T; 6000.00  N
REF:11 !
$-------------------------------------------------------------------
$ liquid ternary interactions
$-------------------------------------------------------------------
PARAMETER L(LIQUID,AL,CR,NI;0) 273.00 +16000; 6000.00  N
REF:91 !
$
$###########################################################################
$                   THERMODYNAMIC PARAMETERS: FCC_A1
$###########################################################################
$
 TYPE_DEFINITION ' GES A_P_D FCC_A1 MAGNETIC  -3.0    0.28 !
 PHASE FCC_A1  %'  2 1   1 > 
Face-centered cubic phase with Va on interstitial sublattice; 
V- and/or W-rich MC carbo-nitride phase is denoted "fcc_A1#01" 
in the MatCalc databases, with C and N on substitutional sublattice. 
MC carbo-nitride composition sets can be defined by the User. 
Typically MC is precipitating on grain boundaries. 
>> 6 !
    CONSTITUENT FCC_A1  : AL,CR,NI% : VA% :  !
$-------------------------------------------------------------------
$ FCC_A1 endmember compounds with VA
$-------------------------------------------------------------------
PARAMETER G(FCC_A1,AL:VA;0) 273.00 +GHSERAL#; 6000.00  N
REF:0 !
PARAMETER G(FCC_A1,CR:VA;0) 273.00 +7284+0.163*T+GHSERCR#; 6000.00  N
REF:0 !
PARAMETER G(FCC_A1,NI:VA;0) 273.00 +GHSERNI#; 6000.00  N
REF:0 !
$
$******************** binary interactions ***************************
$-------------------------------------------------------------------
$ FCC_A1 binary interactions with VA
$-------------------------------------------------------------------
PARAMETER L(FCC_A1,AL,CR:VA;0) 273.00 -45900+6*T; 6000.00  N
REF:92 !
PARAMETER L(FCC_A1,AL,NI:VA;0) 273.00 -162407.75+16.212965*T; 6000.00  N
REF:89 !
PARAMETER L(FCC_A1,AL,NI:VA;1) 273.00 +73417.798-34.914168*T; 6000.00  N
REF:89 !   
PARAMETER L(FCC_A1,AL,NI:VA;2) 273.00 +33471.014-9.8373558*T; 6000.00  N
REF:89 !   
PARAMETER L(FCC_A1,AL,NI:VA;3) 273.00 -30758.01+10.25267*T; 6000.00  N
REF:89 !
PARAMETER L(FCC_A1,CR,NI:VA;0) 273.00 +8030-12.8801*T; 6000.00  N
REF:11 !
PARAMETER L(FCC_A1,CR,NI:VA;1) 273.00 +33080-16.0362*T; 6000.00  N
REF:11 !
$******************** ternary interactions ***************************
$-------------------------------------------------------------------
$ FCC_A1 ternary interactions with VA
$-------------------------------------------------------------------
PARAMETER L(FCC_A1,AL,CR,NI:VA;0) 273.00 +30300; 6000.00  N
REF:91 !
$-------------------------------------------------------------------
$ FCC_A1 magnetic contribution
$-------------------------------------------------------------------
PARAMETER TC(FCC_A1,AL,NI:VA;0) 273.00 -1112; 6000.00  N
REF:89 !
PARAMETER TC(FCC_A1,AL,NI:VA;1) 273.00 +1745; 6000.00  N
REF:89 !
PARAMETER TC(FCC_A1,CR:VA;0) 273.00 -1109; 6000.00  N
REF:11 !
PARAMETER BMAGN(FCC_A1,CR:VA;0) 273.00 -2.46; 6000.00  N
REF:11 !
PARAMETER TC(FCC_A1,CR,NI:VA;0) 273.00 -3605; 6000.00  N
REF:11 !
PARAMETER BMAGN(FCC_A1,CR,NI:VA;0) 273.00 -1.91; 6000.00  N
REF:11 !
PARAMETER TC(FCC_A1,NI:VA;0) 273.00 +633; 6000.00  N
REF:0 !
PARAMETER BMAGN(FCC_A1,NI:VA;0) 273.00 +0.52; 6000.00  N
REF:0 !
$
$###########################################################################
$                   THERMODYNAMIC PARAMETERS: BCC_A2  
$###########################################################################
$
 TYPE_DEFINITION & GES A_P_D BCC_A2 MAGNETIC  -1.0    0.4 !
 PHASE BCC_A2  %&  2 1   3 > 
Body-centered cubic phase. 
>> 1 !
    CONSTITUENT BCC_A2  :AL,CR,NI : VA% :  !
$-------------------------------------------------------------------
$ BCC_A2 endmember compounds with VA
$-------------------------------------------------------------------
PARAMETER G(BCC_A2,AL:VA;0) 273.00 +10083-4.813*T+GHSERAL#; 6000.00  N
REF:0 !
PARAMETER G(BCC_A2,CR:VA;0) 273.00 +GHSERCR#; 6000.00  N
REF:0 !
PARAMETER G(BCC_A2,NI:VA;0) 273.00 +8715.084-3.556*T+GHSERNI#; 6000.00  N
REF:0 !
$******************** binary interactions ***************************
$-------------------------------------------------------------------
$ BCC_A2 binary interactions with VA
$-------------------------------------------------------------------
PARAMETER L(BCC_A2,AL,CR:VA;0) 273.00 -54900+10*T; 6000.00  N
REF:92 !
PARAMETER L(BCC_A2,AL,NI:VA;0) 273.00 -152397.3+26.40575*T
 -52440.88+11.30117*T; 6000.00  N
REF:89 !
PARAMETER L(BCC_A2,CR,NI:VA;0) 273.00 +17170-11.8199*T; 6000.00  N
REF:11 !
PARAMETER L(BCC_A2,CR,NI:VA;1) 273.00 +34418-11.8577*T; 6000.00  N
REF:11 !
$******************** ternary interactions ***************************
$-------------------------------------------------------------------
$ BCC_A2 ternary interactions with VA
$-------------------------------------------------------------------
PARAMETER L(BCC_A2,AL,CR,NI:VA;0) 273.00 +42500; 6000.00  N
REF:91 !
$-------------------------------------------------------------------
$ BCC_A2 magnetic contribution
$-------------------------------------------------------------------
PARAMETER TC(BCC_A2,CR:VA;0) 273.00 -311.5; 6000.00  N
REF:22 !
PARAMETER BMAGN(BCC_A2,CR:VA;0) 273.00 -0.008; 6000.00  N
REF:0 !
PARAMETER TC(BCC_A2,NI:VA;0) 273.00 +575; 6000.00  N
REF:0 !
PARAMETER BMAGN(BCC_A2,NI:VA;0) 273.00 +0.85; 6000.00  N
REF:0 !
PARAMETER TC(BCC_A2,CR,NI:VA;0) 273.00 +2373; 6000.00  N
REF:11 !
PARAMETER TC(BCC_A2,CR,NI:VA;1) 273.00 +617; 6000.00  N
REF:11 !
PARAMETER BMAGN(BCC_A2,CR,NI:VA;0) 273.00 +4; 6000.00  N
REF:11 !
$
$###########################################################################
$                   THERMODYNAMIC PARAMETERS: GAMMA_PRIME
$###########################################################################
$
 PHASE GAMMA_PRIME % 2 0.25 0.75 > 
Cubic Ni3Al-type, L12-structure; simplified description 
as solid solution phase consisting of two substitutional sublattices 
>> 6 !
    CONST GAMMA_PRIME : AL%,CR,NI : AL,CR,NI% : !
PARAMETER G(GAMMA_PRIME,AL:AL;0) 273.00 +GHSERAL#+5000; 6000.00  N
REF:154 !
PARAMETER G(GAMMA_PRIME,AL:NI;0) 273.00 -43000+5.5*T+0.75*GHSERNI#
 +0.25*GHSERAL#; 6000.00  N
REF:pov13 !
PARAMETER G(GAMMA_PRIME,CR:AL;0) 273.00 +0.75*GHSERAL#
 +0.25*GHSERCR#; 6000.00  N
REF:pov10 !
PARAMETER G(GAMMA_PRIME,CR:NI;0) 273.00 +1650-5*T+0.75*GHSERNI#
 +0.25*GHSERCR#; 6000.00  N
REF:pov15 !
PARAMETER G(GAMMA_PRIME,AL:CR;0) 273.00 -12000+0.25*GHSERAL#
 +0.75*GHSERCR#; 6000.00  N
REF:pov10 !
PARAMETER G(GAMMA_PRIME,NI:CR;0) 273.00 +0.25*GHSERNI#
 +0.75*GHSERCR#; 6000.00  N
REF:pov10 !
PARAMETER G(GAMMA_PRIME,NI:AL;0) 273.00 +0.75*GHSERAL#
 +0.25*GHSERNI#; 6000.00  N
REF:pov15 !
PARAMETER G(GAMMA_PRIME,NI:NI;0) 273.00 +GHSERNI#+3900; 6000.00  N
REF:pov10 !
PARAMETER L(GAMMA_PRIME,AL:AL,NI;0) 273.00 -100000+15*T; 6000.00  N
REF:pov15 !
PARAMETER L(GAMMA_PRIME,AL,CR:NI;0) 273.00 -5000+5*T; 6000.00  N
REF:pov15 !
PARAMETER L(GAMMA_PRIME,Al,NI:NI;0) 273.00 +2000-2*T; 6000.00  N
REF:pov15 !
PARAMETER L(GAMMA_PRIME,*:CR,NI;0) 273.00 5000-3*T; 6000.00  N
REF:pov11 !

$##########################################################################
$                  D I F F U S I O N     D A T A
$##########################################################################

$##########################################################################
$                  PHASE:  F C C
$##########################################################################

$ ********************************************************************
$                              AL - Aluminum
$ ********************************************************************

$ Default value: Impurity diffusion of AL in Ni.

$PARAMETER MQ(FCC_A1&AL,*) 273.00  -284000+R*T*LN(7.5E-4); 6000.00  N
$Ref:12 !

PARAMETER MQ(FCC_A1&AL,NI:*) 273.00 -284000+R*T*LN(7.5E-4); 6000.00 N
Ref:12 !

$ -------------------------------------
$ explicit parameters for Al diffusion
$ -------------------------------------

PARAMETER MQ(FCC_A1&AL,AL:*) 273.00  -142000+R*T*LN(1.71E-4); 6000.00  N
Ref:12 !
PARAMETER MQ(FCC_A1&AL,CR:*) 273.00  -235000-82*T; 6000.00  N
Ref:12 !

$ interactions
PARAMETER MQ(FCC_A1&AL,AL,CR:*;0) 273.00  +335000; 6000.00  N
Ref:12 !
PARAMETER MQ(FCC_A1&AL,AL,NI:*;0) 273.00  -41300-91.2*T; 6000.00  N
Ref:12 !
PARAMETER MQ(FCC_A1&AL,CR,NI:*;0) 273.00  -53200; 6000.00  N
Ref:12 !

$ ********************************************************************
$                              CR - Chromium
$ ********************************************************************

$ Default value: Impurity diffusion of Cr in Ni.

$PARAMETER MQ(FCC_A1&CR,*) 273.00  -287000-64.4*T; 6000.00  N
$Ref:19 !

$ -------------------------------------
$ explicit parameters for Cr diffusion
$ -------------------------------------

PARAMETER MQ(FCC_A1&CR,AL:*) 273.00  -261700+R*T*LN(0.64); 6000.00  N
Ref:12 !
PARAMETER MQ(FCC_A1&CR,CR:*) 273.00  -235000-82.0*T; 6000.00  N
Ref:12 !
PARAMETER MQ(FCC_A1&CR,NI:*) 273.00  -287000-64.4*T; 6000.00  N
Ref:12 !

$ interactions
PARAMETER MQ(FCC_A1&CR,AL,CR:*;0) 273.00  +487000; 6000.00  N
Ref:12 !
PARAMETER MQ(FCC_A1&CR,AL,NI:*;0) 273.00  -118000; 6000.00  N
Ref:12 !
PARAMETER MQ(FCC_A1&CR,CR,NI:*;0) 273.00  -68000; 6000.00  N
Ref:12 !

$ ********************************************************************
$                            NI - Nickel
$ ********************************************************************

$ Default value: self diffusion of Ni 

$PARAMETER MQ(FCC_A1&NI,*) 273.00  -287000-69.8*T; 6000.00  N
$Ref:12 !

$ -------------------------------------
$ explicit parameters for Ni diffusion
$ -------------------------------------

PARAMETER MQ(FCC_A1&NI,AL:*) 273.00  -145900+R*T*LN(0.00044); 6000.00  N
Ref:12 !
PARAMETER MQ(FCC_A1&NI,CR:*) 273.00  -235000-82.0*T; 6000.00  N
Ref:19 !
PARAMETER MQ(FCC_A1&NI,NI:*) 273.00  -287000-69.8*T; 6000.00  N
Ref:18 !

$ interactions
PARAMETER MQ(FCC_A1&NI,AL,CR:*;0) 273.00  -211000; 6000.00  N
Ref:12 !
PARAMETER MQ(FCC_A1&NI,AL,NI:*;0) 273.00  -11300+65.5*T; 6000.00  N
Ref:20 !
PARAMETER MQ(FCC_A1&NI,CR,NI:*;0) 273.00  -81000; 6000.00  N
Ref:19 !

File: paper_scripts/NiTi_SMA.tdb
 

$************************************************************************
$
$ mc_SMA_v1.000.tdb
$ Thermodynamic Ti-Ni SMA database, Thermocalc format
$ Copyright and editor: Erwin Povoden-Karadeniz 
$ (erwin.povoden-karadeniz@tuwien.ac.at)
$ You are not eligible for publishing this database or parts of it. 
$ 
$ Reference numbers according to reference numbers in submitted manuscript
$
$ Reduced low-temperature limit of 250K, compared to SGTE, 
$ meets sma simulation demands (calculations of T0 of martensite formation).
$ Test calculations show that reproduction of experimental heat capacities 
$ is still satisfying at the low-temperature limit of 250K.

$************************************************************************
$
$ A) Definition of elements
$ From A. T. Dinsdale, SGTE data for pure elements (REF 77)
$
$************************************************************************
$ 
$Element     Standard state   mass [g/mol]    enthalpy_298    entropy_298
ELEMENT VA   VACUUM            0.0                0.00            0.00      !
ELEMENT NI   FCC_A1           58.69            4787.0            29.7955    !
ELEMENT TI   HCP_A3           47.88            4824.0            30.72      !

$************************************************************************
$
$ C) Gibbs energy functions of elements
$
$************************************************************************
$
$ ###########################################################
$             SER (Standard elements references)
$ ###########################################################
$
FUNCTION GHSERNI
 250.00 -5179.159+117.854*T-22.096*T*LN(T)-4.8407E-3*T**2; 1728.00  Y
 -27840.655+279.135*T-43.10*T*LN(T)+1.12754E+31*T**(-9); 6000.00  N
REF_77 !
FUNCTION GHSERTI
 250.00 -8059.921+133.615208*T-23.9933*T*LN(T)
 -4.777975E-3*T**2+1.06716E-07*T**3+72636*T**(-1); 900.00  Y
 -7811.815+132.988068*T-23.9887*T*LN(T)
 -4.2033E-3*T**2-9.0876E-08*T**3+42680*T**(-1); 1155.00  Y
 +908.837+66.976538*T-14.9466*T*LN(T)
 -8.1465E-3*T**2+2.02715E-07*T**3-1477660*T**(-1); 1941.00  Y
 -124526.786+638.806871*T-87.2182461*T*LN(T)
 +8.204849E-3*T**2-3.04747E-07*T**3+36699805*T**(-1); 6000.00  N
REF_77 !


FUNCTION GHSERNIA
 250.00 -5179.159+117.854*T-22.096*T*LN(T)-4.8407E-3*T**2; 6000.00  N
 REF_pov12 !
FUNCTION GHSERTIA
 250.00 -8059.921+133.615208*T-23.9933*T*LN(T)
 -4.777975E-3*T**2+1.06716E-07*T**3+72636*T**(-1); 6000.00  N
 REF_pov12 !

$
$ ###########################################################
$           Gibbs energy functions other than SER
$ ###########################################################
$
FUNCTION GNIBCC
 250.00 +8715.084-3.556*T+GHSERNI#; 6000.00  N
REF_77 !
FUNCTION GTIBCC
 250.00 +6787.856+1.098972*T-1.5835*T*LN(T)
 +4.11413E-3*T**2-0.385519E-6*T**3-65428*T**(-1)+GHSERTI#; 900.00  Y
 +6539.750+1.726111*T-1.5881*T*LN(T)
 +3.539455E-3*T**2-0.187927E-6*T**3-35472*T**(-1)+GHSERTI#; 1155.00  Y
 +5758.548+38.389841*T-7.4305*T*LN(T)
 +9.363570E-3*T**2-1.048055E-6*T**3-525090*T**(-1)+GHSERTI#; 1941.00  Y
 +151010.046-821.233343*T+106.3083366*T*LN(T)
 -30.213169E-3*T**2+1.533611E-6*T**3-35299304*T**(-1)+GHSERTI#; 6000.00  N
REF_77 !
FUNCTION GTIFCC
 250.00 +6000-0.1*T+GHSERTI#; 6000.00  N
REF_77 !
FUNCTION GTIFCCA
 250.00 +6000-0.1*T+GHSERTIA#; 6000.00  N
REF_pov12 !
FUNCTION GNIHCP
250.00 +1046+1.2552*T+GHSERNI#; 6000.00  N
REF_77 !
FUNCTION GNIHCPA
250.00 +1046+1.2552*T+GHSERNIA#; 6000.00  N
REF_pov12 !
$
$ Functions for Ni-Ti (ref 10)
FUNCTION DGLAV
250.00 +5000; 6000.00  N 
REF_14 !
FUNCTION GLAVNI
250.00 +GHSERNI#+DGLAV#; 6000.00  N 
REF_14 !
FUNCTION GLAVTI
250.00 +GHSERTI#+DGLAV#; 6000.00  N 
REF_14 !
FUNCTION GDHCNI
250.00 +0.5*GNIHCP#+0.5*GHSERNI#; 6000.00  N 
REF_14 !
FUNCTION GDHCTI
250.00 +0.5*GHSERTI#+0.5*GTIFCC#; 6000.00  N 
REF_14 !
FUNCTION GDHCNIA
250.00 +0.5*GNIHCPA#+0.5*GHSERNIA#; 6000.00  N 
REF_pov12 !
FUNCTION GDHCTIA
250.00 +0.5*GHSERTIA#+0.5*GTIFCCA#; 6000.00  N 
REF_pov12 !
FUNCTION GTI2NI
250.00 +0.33333*GHSERNIA#+0.66666667*GHSERTIA#-27514.218
+2.85345219*T; 6000.00  N 
REF_14 !
$
$###############################################################
$                   THERMODYNAMIC PARAMETERS: LIQUID
$##############################################################
$
 PHASE LIQUID % 1  1.0 !
    CONSTITUENT LIQUID :NI,TI : !
$-------------------------------------------------------------------
$ liquid pure elements
$-------------------------------------------------------------------
PARAMETER G(LIQUID,NI;0)
 250.00 +16414.686-9.397*T-3.82318E-21*T**7+GHSERNI#; 1728.00  Y
 +18290.88-10.537*T-1.12754E+31*T**(-9)+GHSERNI#; 6000.00  N
REF_77 !
PARAMETER G(LIQUID,TI;0)
 250.00 +12194.415-6.980938*T+GHSERTI#; 1300.00  Y
 +368610.36-2620.9995038*T+357.005867*T*LN(T)
 -155.262855E-3*T**2+12.254402E-6*T**3-65556856*T**(-1)+GHSERTI#; 1941.00  Y
 +104639.72-340.070171*T+40.9282461*T*LN(T)
 -0.01*T**2+0.304747E-6*T**3-36699805*T**(-1)+GHSERTI#; 6000.00  N
REF_77 !
$-------------------------------------------------------------------
$ liquid binary interactions
$-------------------------------------------------------------------
PARAMETER L(LIQUID,NI,TI;0) 250.00 -160000+38*T; 6000.00  N
REF_pov12 !
PARAMETER L(LIQUID,NI,TI;1) 250.00 -80000+18*T; 6000.00  N
REF_pov12 !
PARAMETER L(LIQUID,NI,TI;2) 250.00 -5000-8*T; 6000.00  N
REF_pov12 !
PARAMETER L(LIQUID,NI,TI;3) 250.00 +3000; 6000.00  N
REF_pov12 !

$########################################################################
$                   THERMODYNAMIC PARAMETERS: FCC_A1
$########################################################################
$
 PHASE FCC_A1  %A  2 1   1 !
    CONSTITUENT FCC_A1  : NI%,TI : VA :  !
$-------------------------------------------------------------------
$ FCC_A1 endmember compounds with VA
$-------------------------------------------------------------------
PARAMETER G(FCC_A1,NI:VA;0) 250.00 +GHSERNI#; 3000.00  N
REF_77 !
PARAMETER G(FCC_A1,TI:VA;0) 250.00 +6000-0.1*T+GHSERTI#; 3000.00  N
REF_77 !
PARAMETER L(FCC_A1,NI,TI:VA;0) 250.00 -111400+5.66*T; 6000.00  N
REF_pov12 !
PARAMETER L(FCC_A1,NI,TI:VA;1) 250.00 -52046; 6000.00  N
REF_pov12 !
PARAMETER L(FCC_A1,NI,TI:VA;2) 250.00 0; 6000.00  N
REF_pov12 !
PARAMETER TC(FCC_A1,NI:VA;0) 250.00 +633; 6000.00  N
REF_77 !
PARAMETER BMAGN(FCC_A1,NI:VA;0) 250.00 +0.52; 6000.00  N
REF_77 !
PARAMETER TC(FCC_A1,NI,TI:VA;0) 250.00 -2500; 6000.00  N
REF_14 !
PARAMETER TC(FCC_A1,NI,TI:VA;1) 250.00 -3000; 6000.00  N
REF_14 !
PARAMETER TC(FCC_A1,NI,TI:VA;2) 250.00 +1300; 6000.00  N
REF_14 !
$
$#########################################################################
$                   THERMODYNAMIC PARAMETERS: BCC_A2  
$#########################################################################
$
 PHASE BCC_A2  %B  2 1   3 !
    CONSTITUENT BCC_A2  :NI,TI,VA : VA% :  !
$-------------------------------------------------------------------
$ BCC_A2 endmember compounds with VA
$-------------------------------------------------------------------
PARAMETER G(BCC_A2,NI:VA;0) 250.00 +8715.084-3.556*T+GHSERNI#; 3000.00  N
REF_77 !
PARAMETER G(BCC_A2,TI:VA;0) 250.00 +GTIBCC#; 6000.00  N
REF_77 !
PARAMETER L(BCC_A2,NI,TI:VA;0) 250.00 -97427+12.112*T; 6000.00  N
REF_14 !
PARAMETER L(BCC_A2,NI,TI:VA;1) 250.00 -32315; 6000.00  N
REF_14 !
PARAMETER G(BCC_A2,VA:VA;0) 250.00 80*T; 6000.00  N
REF_sund !

$-------------------------------------------------------------------
$ BCC_A2 magnetic contribution
$-------------------------------------------------------------------
PARAMETER TC(BCC_A2,NI:VA;0) 250.00 +575; 6000.00  N
REF_77 !
PARAMETER BMAGN(BCC_A2,NI:VA;0) 250.00 +0.85; 6000.00  N
REF_77 !
PARAMETER TC(BCC_A2,NI,TI:VA;0) 250.00 -575; 6000.00  N
REF_14 !
PARAMETER BMAGN(BCC_A2,NI,TI:VA;0) 250.00 -0.85; 6000.00  N
REF_14 !
$
$ Disordered part of BCC_B2, identical with BCC_A2
 PHASE A2_BCC  %B  2 1   3 !
    CONSTITUENT A2_BCC  : NI%,TI : VA :  !
$-------------------------------------------------------------------
$ a2_bcc endmember compounds with VA
$-------------------------------------------------------------------
PARAMETER G(a2_bcc,NI:VA;0) 250.00 +8715.084-3.556*T+GHSERNI#; 3000.00  N
REF_77 !
PARAMETER G(a2_bcc,TI:VA;0) 250.00 +GTIBCC#; 6000.00  N
REF_77 !
PARAMETER L(a2_bcc,NI,TI:VA;0) 250.00 -97427+12.112*T; 6000.00  N
REF_14 !
PARAMETER L(a2_bcc,NI,TI:VA;1) 250.00 -32315; 6000.00  N
REF_14 !
$-------------------------------------------------------------------
$ a2_bcc magnetic contribution
$-------------------------------------------------------------------
PARAMETER TC(a2_bcc,NI:VA;0) 250.00 +575; 6000.00  N
REF_77 !
PARAMETER BMAGN(a2_bcc,NI:VA;0) 250.00 +0.85; 6000.00  N
REF_77 !
PARAMETER TC(a2_bcc,NI,TI:VA;0) 250.00 -575; 6000.00  N
REF_14 !
PARAMETER BMAGN(a2_bcc,NI,TI:VA;0) 250.00 -0.85; 6000.00  N
REF_14 !
$#########################################################################
$                   THERMODYNAMIC PARAMETERS: HCP_A3 
$#########################################################################
$
 PHASE HCP_A3  %A  2 1   0.5 !
    CONSTITUENT HCP_A3  :NI,TI% : VA% :  !
$-------------------------------------------------------------------
$ HCP_A3 endmember compounds with VA
$-------------------------------------------------------------------
PARAMETER G(HCP_A3,NI:VA;0) 250.00 +1046+1.255*T+GHSERNI#; 3000.00  N
REF_77 !
PARAMETER G(HCP_A3,TI:VA;0) 250.00 +GHSERTI#; 4000.00  N
REF_77 !
PARAMETER L(HCP_A3,NI,TI:VA;0) 250.00 -20000; 6000.00  N
REF_14 !
PARAMETER TC(HCP_A3,NI:VA;0) 250.00 +633; 6000.00  N
REF_77 !
PARAMETER BMAGN(HCP_A3,NI:VA;0) 250.00 +0.52; 6000.00  N  
REF_77 !
$
$######################################################################
$                   THERMODYNAMIC DATA: BCC_B2
$######################################################################
$
 PHASE BCC_B2 %BY  3 0.5 0.5   3 !
    CONSTITUENT BCC_B2  : NI,TI% :NI%,TI : VA : !
PARAMETER G(BCC_B2,NI:TI:VA;0) 250.00 -31000+11*T; 6000.00  N
REF_14 !
PARAMETER G(BCC_B2,TI:NI:VA;0) 250.00 -31000+11*T; 6000.00  N
REF_14 !
$----------------------Interaction parameters----------------------
PARAMETER G(BCC_B2,TI:NI,TI:VA;0) 250.00 +70000
   -13*T; 6000.00  N
REF_pov12 !
PARAMETER G(BCC_B2,NI,TI:TI:VA;0) 250.00 +70000
   -13*T; 6000.00  N
REF_pov12 !
PARAMETER G(BCC_B2,TI:NI,TI:VA;1) 250.00 -10000+8*T; 6000.00  N
REF_pov12 !
PARAMETER G(BCC_B2,NI,TI:TI:VA;1) 250.00 -10000+8*T; 6000.00  N
REF_pov12 !
PARAMETER G(BCC_B2,NI:NI,TI:VA;0) 250.00 -56500
   +23*T; 6000.00  N
REF_pov12 !
PARAMETER G(BCC_B2,NI,TI:NI:VA;0) 250.00 -56500
   +23*T; 6000.00  N
REF_pov12 !
PARAMETER G(BCC_B2,NI:NI,TI:VA;1) 250.00 13500-8*T; 6000.00  N
REF_pov12 !
PARAMETER G(BCC_B2,NI,TI:NI:VA;1) 250.00 13500-8*T; 6000.00  N
REF_pov12 !
PARAMETER G(BCC_B2,NI:NI,TI:VA;2) 250.00 +37300
   -14*T; 6000.00  N
REF_pov12 !
PARAMETER G(BCC_B2,NI,TI:NI:VA;2) 250.00 +37300
   -14*T; 6000.00  N
REF_pov12 !
$
$#####################################################################
$                   THERMODYNAMIC PARAMETERS: B19_PRIME
$####################################################################
$
 PHASE B19_PRIME %  2 0.5 0.5 !
    CONSTITUENT B19_PRIME  : NI,TI% : NI%,VA : !
PARAMETER G(B19_PRIME,NI:NI;0) 250.00 +GNIBCC#; 6000.00  N
REF_13 !
PARAMETER G(B19_PRIME,TI:NI;0) 250.00 -46750+16.3*T+0.5*GNIBCC#
   +0.5*GTIBCC#-0.002*T**2+50000*T**(-1); 6000.00  N
REF_pov12 !
PARAMETER G(B19_PRIME,NI:VA;0) 250.00 +50000+0.5*GNIBCC#; 6000.00  N
REF_13 !
PARAMETER G(B19_PRIME,TI:VA;0) 250.00 +22500+0.5*GTIBCC#; 6000.00  N
REF_13 !
PARAMETER L(B19_PRIME,NI,TI:NI;0) 250.00 +8000; 6000.00  N
REF_pov12 !
PARAMETER L(B19_PRIME,TI:NI,VA;0) 250.00 -18000+8*T; 6000.00  N
REF_pov12 !
$
$#####################################################################
$                   THERMODYNAMIC PARAMETERS: B19_ORTHO
$####################################################################
$
 PHASE B19_ORTHO %  2 0.5 0.5 !
    CONSTITUENT B19_ORTHO  : NI,TI% : NI%,VA : !
PARAMETER G(B19_ORTHO,NI:NI;0) 250.00 +GNIBCC#; 6000.00  N
REF_pov12 !
PARAMETER G(B19_ORTHO,TI:NI;0) 250.00 -45314+16.3*T+0.5*GNIBCC#
   +0.5*GTIBCC#-0.002*T**2+50000*T**(-1); 6000.00  N
REF_pov12 !
PARAMETER G(B19_ORTHO,NI:VA;0) 250.00 +50000+0.5*GNIBCC#; 6000.00  N
REF_pov12 !
PARAMETER G(B19_ORTHO,TI:VA;0) 250.00 +22500+0.5*GTIBCC#; 6000.00  N
REF_pov12 !
PARAMETER L(B19_ORTHO,NI,TI:NI;0) 250.00 +8000; 6000.00  N
REF_pov12 !
PARAMETER L(B19_ORTHO,TI:NI,VA;0) 250.00 -18000+8*T; 6000.00  N
REF_pov12 !
$
$#####################################################################
$                   THERMODYNAMIC PARAMETERS: R_PHASE
$####################################################################
$
 PHASE R_PHASE %  2 0.5 0.5 !
    CONSTITUENT R_PHASE  : NI,TI% : NI%,VA : !
PARAMETER G(R_PHASE,NI:NI;0) 250.00 +GNIBCC#; 6000.00  N
REF_pov12 !
PARAMETER G(R_PHASE,TI:NI;0) 250.00 -45314+16.3*T+0.5*GNIBCC#
   +0.5*GTIBCC#-0.002*T**2+50000*T**(-1); 6000.00  N
REF_pov12 !
PARAMETER G(R_PHASE,NI:VA;0) 250.00 +50000+0.5*GNIBCC#; 6000.00  N
REF_pov12 !
PARAMETER G(R_PHASE,TI:VA;0) 250.00 +22500+0.5*GTIBCC#; 6000.00  N
REF_pov12 !
PARAMETER L(R_PHASE,NI,TI:NI;0) 250.00 +8000; 6000.00  N
REF_pov12 !
PARAMETER L(R_PHASE,TI:NI,VA;0) 250.00 -18000+8*T; 6000.00  N
REF_pov12 !
$
$########################################################################
$                   THERMODYNAMIC PARAMETERS: TINI3
$########################################################################
$
 PHASE TINI3 % 2 3 1 !
    CONSTITUENT TINI3 : NI%,TI : NI,TI% : !
PARAMETER G(TINI3,NI:NI;0) 250.00 +2*GNIHCP#+2*GHSERNI#; 6000.00  N
REF_pov12 !
PARAMETER G(TINI3,NI:TI;0) 250.00 -181000+19*T
   +0.0072*T**2-5e-8*T**3+450525*T**(-1)+3*GDHCNIA#+GDHCTIA#; 6000.00  N
REF_pov12 !
PARAMETER G(TINI3,TI:NI;0) 250.00 +181000-19*T
   +0.0072*T**2-5e-8*T**3+450525*T**(-1)+GDHCNIA#+3*GDHCTIA#; 6000.00  N
REF_pov12 !
PARAMETER G(TINI3,TI:TI;0) 250.00 +2*GHSERTI#+2*GTIFCC#; 6000.00  N
REF_pov12 !
$
PARAMETER L(TINI3,NI:NI,TI;0) 250.00 +143216-101.776*T; 6000.00  N
REF_pov12 !
PARAMETER L(TINI3,NI:NI,TI;1) 250.00 +109156-66.448*T; 6000.00  N
REF_14 !
PARAMETER L(TINI3,TI:NI,TI;0) 250.00 +50000; 6000.00  N
REF_pov12 !
PARAMETER L(TINI3,NI,TI:TI;0) 250.00 +50000; 6000.00  N
REF_pov12 !
$
$#########################################################################
$                   THERMODYNAMIC PARAMETERS: TI2NI
$########################################################################
$
 PHASE TI2NI % 2 2 1 !
    CONSTITUENT TI2NI : NI,TI% : NI%,TI : !
PARAMETER G(TI2NI,TI:NI;0) 250.00 +3*GTI2NI#+14*T-800
   +5.5e-3*T**2-2.78*T*LN(T)-1.87e-7*T**3
   +33285*T**(-1); 6000.00  N
REF_pov12 !
PARAMETER G(TI2NI,NI:TI;0) 250.00 +2*GLAVNI#+GLAVTI#
   +30000-3*GTI2NI#; 6000.00  N
REF_14 !
$
PARAMETER L(TI2NI,NI,TI:NI;0) 250.00 +60000; 6000.00  N
REF_14 !
PARAMETER L(TI2NI,NI:NI,TI;0) 250.00 +60000; 6000.00  N
REF_14 !
PARAMETER L(TI2NI,TI:NI,TI;0) 250.00 +60000; 6000.00  N
REF_14 !
PARAMETER L(TI2NI,NI,TI:TI;0) 250.00 +60000; 6000.00  N
REF_14 !
$######################################################################
$                   THERMODYNAMIC PARAMETERS: TI2NI3
$######################################################################
$
 PHASE TI2NI3 % 2 3 2 !
    CONSTITUENT TI2NI3 : NI : TI : !
PARAMETER G(TI2NI3,NI:TI;0) 250.00 +3*GDHCNIA#+2*GDHCTIA#
   -200000+11.5*T+0.0086*T**2-2e-7*T**3+589836*T**(-1); 6000.00  N
REF_pov12 !
$
$##########################################################################
$                   THERMODYNAMIC PARAMETERS: TI3NI4
$#########################################################################
$
 PHASE TI3NI4 % 2 4 3 !
    CONSTITUENT TI3NI4 : NI : TI : !
PARAMETER G(TI3NI4,NI:TI;0) 250.00 +4*GDHCNIA#+3*GDHCTIA#
   -264000-5*T+0.0175*T**2-3e-7*T**3+609713*T**(-1); 6000.00  N
REF_pov12 !
$
$ Defaults
$
 DEFAULT-COM DEFINE-SYSTEM-ELEMENT VA !
 TYPE-DEF % SEQ * !
 DEFAULT-COM REJECT-PHASE BCC_A2 !
 TYPE-DEF Y GES AMEND_PHASE_DESCRIPTION BCC_B2 DIS_PART A2_BCC !
 TYPE_DEFINITION A GES A_P_D @ MAGNETIC  -3.0 .28 !
 TYPE_DEFINITION B GES A_P_D @ MAGNETIC  -1.0 .40 !
$
$
 LIST_OF_REFERENCES
 NUMBER  SOURCE
  !
